Repository: cristina929/solar-cell-s-quantum-tunnelling

File: Si.abs
/absorption data for Si 
/from file SI.ABS delivered with early versions of PC1D
/lambda[nm]	alfa[m^-1]
260  2.10E08
270  2.21E08
280  2.35E08
290  2.13E08
300  1.65E08
310  1.44E08
320  1.28E08
330  1.19E08
340  1.12E08
350  1.08E08
360  1.04E08
370  7.32E07
380  2.82E07
390  1.70E07
400  1.07E07
410  7.80E06
420  5.73E06
430  4.63E06
440  3.70E06
450  3.06E06
460  2.54E06
470  2.18E06
480  1.82E06
490  1.59E06
500  1.38E06
510  1.18E06
520  1.02E06
530  9.27E05
540  8.10E05
550  7.15E05
560  6.45E05
570  5.94E05
580  5.43E05
590  4.77E05
600  4.40E05
610  4.09E05
620  3.82E05
630  3.55E05
640  3.28E05
650  3.02E05
660  2.77E05
670  2.53E05
680  2.34E05
690  2.17E05
700  2.00E05
710  1.86E05
720  1.71E05
730  1.58E05
740  1.46E05
750  1.342E05
760  1.234E05
770  1.133E05
780  1.039E05
790  9.51E04
800  8.69E04
810  7.92E04
820  7.21E04
830  6.55E04
840  5.94E04
850  5.36E04
860  4.83E04
870  4.34E04
880  3.89E04
890  3.47E04
900  3.08E04
910  2.72E04
920  2.39E04
930  2.09E04
940  1.82E04
950  1.57E04
960  1.34E04
970  1.14E04
980  9.51E03
990  7.90E03
1000  6400.0
1010  5100.1
1020  3900.9
1030  3000.2
1040  2200.6
1050  1600.3
1060  1100.1
1070  800.00
1080  600.20
1090  400.70
1100  300.50
1110  200.70
1120  200.00
1130  100.50
1140  100.01
1150  68.0
1160  42.00
1170  22.00
1180  6.5
1190  3.6
1200  2.3
1210  1.3
1220  0.77
1230  0.38
1240  0.15
1250  0.0

